Repository: eissamaredi-ai/piping-academy-QC

File: welding/04-defects/index.html
فصل ۴ — عیوب جوشکاری | شناخت، علت، پیشگیری و اصلاح

⚡

  PIPING STUDIO — آکادمی پایپینگ و جوشکاری

Crack

  IP

  LOF

  Undercut

  Porosity

  Slag

  HIC

  Overlap

  تشخیص NDT

  محدودیت تعمیر

← فصل ۳: مراحل جوش
  🌙

آموزش جوشکاری ←
  فصل ۴ — عیوب جوشکاری: شناخت بصری، علت، پیشگیری و اصلاح

🔬 شناخت، علت، پیشگیری و اصلاح

  عیوب جوشکاری در پایپینگ صنعتی
— راهنمای کامل بازرس QC

مرجع: ASME B31.3 Table 341.3.2 | ASME Sec. V Art. 1, 2, 6, 7 | API RP 577 Sec. 9 | AWS B1.11 (Visual Examination of Welds)

8
عیب اصلی

Table 341.3.2
معیار پذیرش B31.3

API RP 577
مرجع بازرسی جوش

Para 328.6
محدودیت تعمیر

طبقه‌بندی عیوب جوشکاری

طبق ISO 6520-1 و AWS B1.11، عیوب جوش به شش گروه اصلی تقسیم می‌شوند: ترک‌ها (Group 1)، حفره‌ها (Group 2)، ناخالصی‌های جامد (Group 3)، ذوب‌ناقص (Group 4)، شکل نامناسب (Group 5) و عیوب متفرقه (Group 6). در این فصل هشت عیب بحرانی در پایپینگ ASME B31.3 با رویکرد کاربردی بازرسی بررسی می‌شود.

📘 تمایز مهم — Defect vs Discontinuity
  Discontinuity: هر ناپیوستگی در ساختار جوش — لزوماً reject نیست.

  Defect: ناپیوستگی که از معیار پذیرش استاندارد مربوطه فراتر رفته — الزاماً باید رفع یا تعمیر شود.

  مرجع: ASME Sec. V Art. 1 Mandatory Appendix I — T-170. بازرس هرگز نباید اصطلاح "defect" را قبل از مقایسه با معیار استاندارد به‌کار ببرد.

① ترک جوش (Weld Crack)

💥

ترک — Crack

  Weld Crack — Hot Crack / Cold Crack / Solidification Crack

  ISO 6520-1 Group 1 | عیب با شدیدترین پیامد در پایپینگ صنعتی

شدت
  CRITICAL

🔍 شناخت بصری

خط باریک با لبه تیز و نامنظم روی سطح جوش

  ممکن است با چشم غیرمسلح دیده نشود — نیاز MT/PT

  Crater Crack: ستاره‌شکل در انتهای جوش

  Longitudinal: موازی محور جوش

  Transverse: عمود بر محور جوش — خطرناک‌تر

  در ناحیه HAZ: کنار خط ذوب

⚠️ علل ایجاد

Hot Crack: کربن/گوگرد بالا — سردایش سریع فلز مذاب

  Cold/HIC: هیدروژن + تنش + میکروساختار حساس

  Solidification Crack: نسبت W/D نامناسب پاس

  Crater Crack: قطع ناگهانی قوس بدون Fill

  Preheat ناکافی — PWHT انجام نشده

  تنش‌های پسماند بالا — Restraint زیاد

🛡️ پیشگیری

Preheat مطابق B31.3 Table 330.1.1

  الکترود کم‌هیدروژن (E7018) — نگهداری در quiver ≥120°C

  PWHT طبق B31.3 Table 331.1.1

  کنترل حرارت ورودی — HI مطابق WPS

  Crater Fill فعال یا Back-Step در انتها

  کنترل Carbon Equivalent (CE) — CE ≤ 0.42

📋 معیار پذیرش

VT: صفر — هیچ ترکی قابل قبول نیست
  RT/UT: صفر — هر اندازه
  MT/PT: صفر — هر طول
  B31.3 Table 341.3.2 (A)
  ASME Sec. IX QW-191 (RT)
  Severe Cyclic: صفر مطلق

🔧 روش اصلاح — B31.3 Para 328.6

علت‌یابی اجباری: قبل از هر اقدام — تعیین نوع ترک (Hot/Cold/Solidification)

  Excavation کامل: حذف کامل ترک با Grinding یا Arc Gouging — تا فلز سالم

  تأیید حذف: MT یا PT پس از Excavation — اطمینان از عدم ادامه ترک

  اصلاح شرایط: Preheat، تغییر WPS یا الکترود در صورت نیاز

  جوش تعمیری: طبق Repair WPS تأیید‌شده — ثبت در سیستم مستندات

  NDT پس از تعمیر: RT یا UT + PT/MT — همان روش اصلی پروژه

  محدودیت تعمیر: حداکثر تعداد تعمیر مجاز طبق WPS — سومین تعمیر معمولاً نیاز موافقت Engineering دارد

② نفوذ ناقص (Incomplete Penetration)

🕳️

نفوذ ناقص — IP

  Incomplete Penetration / Lack of Penetration (LOP)

  ISO 6520-1 Group 4 | بحرانی در سرویس‌های Cyclic و Cryogenic

شدت
  CRITICAL

🔍 شناخت بصری

از داخل لوله قابل رویت — شیار باریک در مرکز ریشه

  سطح ریشه صاف و بدون ذوب — اتصال مکانیکی نه متالورژی

  در RT: خط تاریک باریک در مرکز تصویر

  در VT داخلی: فاصله قابل مشاهده در ریشه

⚠️ علل ایجاد

Root Gap کم: کمتر از حداقل WPS (معمولاً <1.6mm)

  Root Face زیاد: بیش از 1.6mm — مانع ذوب کامل

  آمپر پایین: حرارت کافی برای نفوذ نیست

  سرعت زیاد: زمان کافی برای نفوذ نیست

  زاویه الکترود نادرست در پوزیشن 5G/6G

🛡️ پیشگیری

کنترل Fit-up: Root Gap 1.6–3.2mm طبق WPS

  Root Face: 0.8–1.6mm — B31.3 Para 328.4.2

  کالیبراسیون دستگاه جوش — تأیید آمپر واقعی

  استفاده از GTAW برای ریشه در SS

  Hold Point Fit-up قبل از شروع جوش

📋 معیار پذیرش — ASME B31.3 Table 341.3.2 (E)

Normal Service: ≤ 1.6mm AND ≤ 0.2t — طول کل ≤ 38mm در هر 150mm
  Severe Cyclic / Category M: صفر — مجاز نیست
  B31.3 Table 341.3.2 (E)
  RT: ASME Sec. IX QW-191.2.1

🔧 روش اصلاح — B31.3 Para 328.6.1

Back Gouge از خارج: برداشتن ریشه تا عمق سالم با Grinding

  VT + PT/MT: تأیید حذف کامل IP قبل از جوش تعمیری

  اصلاح Fit-up: اگر علت Root Gap کم بود — اصلاح و تأیید مجدد

  جوش تعمیری ریشه: با GTAW ترجیحاً — طبق Repair WPS

  RT/UT پس از تعمیر: الزامی مطابق ITP پروژه

③ عدم ذوب (Lack of Fusion)

🧊

عدم ذوب — LOF

  Lack of Fusion / Incomplete Fusion — Sidewall / Interpass / Root

  ISO 6520-1 Group 4 | بدترین شناسایی با RT — UT ارجح است

شدت
  CRITICAL

🔍 شناخت بصری

در سطح: شیار باریک بین جوش و فلز پایه

  در RT: خط موازی لبه Bevel — نازک و تیز

  در UT: بازتاب از سطح صاف در دیواره — TOFD عالی است

  Sidewall LOF: در دیواره Groove

  Interpass LOF: بین دو پاس — در Fill معمول

  Root LOF: در ناحیه ریشه — مشابه IP

⚠️ علل ایجاد

آمپر پایین: حرارت کافی برای ذوب دیواره ندارد

  سرعت زیاد: زمان تماس کوتاه

  Weave Width زیاد: قوس از دیواره فاصله می‌گیرد

  زاویه الکترود: قوس به دیواره نمی‌رسد

  GMAW Short Circuit روی ضخامت بالا

  سرباره‌برداری ناقص بین پاس‌ها

🛡️ پیشگیری

رعایت آمپر حداقل WPS — کالیبره دستگاه

  زاویه Work Angle مناسب — 5–15° از عمود

  Weave Width: ≤ 3× قطر الکترود

  SMAW/GTAW برای ریشه به‌جای GMAW Short-Circuit

  سرباره‌برداری کامل + VT بین هر پاس (Hold Point)

📋 معیار پذیرش

VT: صفر — هر LOF قابل رویت reject است
  RT: صفر (B31.3 Table 341.3.2)
  UT: صفر — بازتاب سطح صاف
  B31.3 Para 341.3.2
  ASME Sec. IX QW-191.2 (RT)

🔧 روش اصلاح

تعیین موقعیت: با UT TOFD یا Phased Array — مختصات دقیق

  Excavation: Grinding تا حذف کامل LOF — حداقل 10mm اضافه

  تأیید با PT/MT: قبل از جوش تعمیری

  تعمیر با آمپر مناسب: اصلاح WPS اگر علت پارامتر بود

  UT پس از تعمیر: الزامی — RT ممکن است LOF عمقی را miss کند

④ بریدگی کنار جوش (Undercut)

🔪

بریدگی — Undercut

  Undercut — Toe Undercut / Root Undercut

  ISO 6520-1 Group 5 | رایج‌ترین عیب Cap Pass — تمرکز تنش در Fatigue

شدت
  HIGH

🔍 شناخت بصری

شیار در امتداد لبه Cap Pass — در فلز پایه

  عمق با Pit Gauge یا Filler Gauge اندازه‌گیری می‌شود

  Root Undercut: از داخل لوله — کنار ریشه جوش

  ممکن است پیوسته یا منفرد باشد

  در پوزیشن Overhead بیشتر رخ می‌دهد

⚠️ علل ایجاد

آمپر زیاد: ذوب فلز پایه در لبه جوش

  ولتاژ زیاد در GMAW/FCAW

  سرعت کم: تجمع حرارت در لبه

  Weave نامناسب: توقف کوتاه روی لبه

  زاویه کار (Work Angle) نادرست

  Travel Speed ناهموار

🛡️ پیشگیری

رعایت آمپر/ولتاژ مطابق WPS — نه بیشتر

  Weave: توقف کوتاه روی لبه در هر سوئینگ

  Travel Speed یکنواخت — تمرین جوشکار

  Work Angle مناسب برای هر پوزیشن

  VT بلافاصله بعد از Cap — هنوز گرم است

📋 معیار پذیرش — ASME B31.3 Table 341.3.2 (B)

Normal Service: ≤ 1mm یا ≤ 1/6 × t — هر کدام کمتر بود
  Severe Cyclic: ≤ 0.4mm — بدون استثنا
  طول پیوسته > 50mm در 300mm: reject
  Table 341.3.2 (B)
  Pit Gauge الزامی برای اندازه‌گیری

🔧 روش اصلاح

Grinding کنترل‌شده: اگر عمق ≤ 0.5mm — Blend Grinding مجاز است مشروط به حفظ t_min

  جوش پرکن: برای Undercut عمیق‌تر — با الکترود قطر کوچک (Ø2.5mm)

  بررسی ضخامت باقیمانده: UT Thickness پس از Grinding — باید ≥ t_min محاسبه‌شده باشد

  VT نهایی: تأیید Blend صاف و بدون تمرکز تنش جدید

⑤ تخلخل (Porosity)

🫧

تخلخل — Porosity

  Porosity — Scattered / Cluster / Piping (Wormhole)

  ISO 6520-1 Group 2 | سطحی: VT | داخلی: RT عالی است

شدت
  HIGH

🔍 شناخت بصری و انواع

Scattered Porosity: حباب‌های پراکنده — رایج‌ترین

  Cluster Porosity: تجمع موضعی حباب‌ها

  Piping / Wormhole: حباب‌های کشیده — خطرناک‌ترین نوع

  Surface Porosity: با VT قابل رویت — دهانه گرد روی سطح

  در RT: نقاط تاریک گرد یا بیضی‌شکل

⚠️ علل ایجاد

رطوبت الکترود: بیشترین علت در SMAW

  آلودگی سطح: روغن، زنگ، رنگ، رطوبت لبه

  گاز محافظ ناکافی: GMAW/GTAW — جریان کم یا باد

  Back Purge ناکافی: O₂ بالا در GTAW روی SS

  Arc Length زیاد — اتمسفر نفوذ می‌کند

  آلودگی سیم جوش یا فلکس SAW

🛡️ پیشگیری

الکترود خشک — نگهداری در Quiver ≥120°C

  تمیزکاری لبه: ≥25mm هر طرف — Grease/Rust/Paint

  جریان گاز محافظ: 10–15 L/min — محافظت از باد

  Back Purge: O₂ ≤ 0.1% با Analyzer

  Arc Length مطابق WPS — نه بیشتر از قطر الکترود

📋 معیار پذیرش — ASME B31.3 + ASME Sec. IX QW-191.2.2

VT سطحی: صفر — B31.3 Table 341.3.2 (F)
  RT داخلی: مساحت کل ≤ t × 65mm² در هر 150mm طول — QW-191.2.2
  Wormhole / Piping: صفر — ASME Sec. IX QW-191.2.2(b)
  Sec. IX QW-191.2.2
  Table 341.3.2 (F) — VT

🔧 روش اصلاح

تعیین موقعیت: با RT یا UT — عمق و طول ناحیه متخلخل

  Excavation: Grinding تا حذف کامل حباب‌ها — تأیید با VT

  اصلاح علت: الکترود جدید، تمیزکاری، اصلاح گاز — قبل از تعمیر

  جوش تعمیری: طبق Repair WPS — ثبت شرایط

  RT/UT تکرار: الزامی

⑥ سرباره محبوس (Slag Inclusion)

🧱

سرباره محبوس — Slag Inclusion

  Slag Inclusion / Flux Inclusion — Linear / Isolated

  ISO 6520-1 Group 3 | SMAW و FCAW — بین پاس‌ها

شدت
  HIGH

🔍 شناخت بصری

از روی سطح قابل رویت نیست — عیب داخلی

  در RT: نقاط یا خطوط تاریک نامنظم

  Linear Slag: موازی محور جوش — بدتر از Isolated

  در سطح: گاهی ناهمواری یا رنگ تیره‌تر

  با Chisel و Hammer بین پاس‌ها قابل بررسی

⚠️ علل ایجاد

سرباره‌برداری ناقص بین پاس‌ها — اصلی‌ترین علت

  زاویه نادرست الکترود: سرباره جلوتر از قوس می‌رود

  ولتاژ پایین: سرباره ذوب نمی‌شود

  Profile ناهموار پاس قبلی — سرباره در شیار محبوس

  Weave Width زیاد — سرباره از لبه برنمی‌گردد

🛡️ پیشگیری

سرباره‌برداری کامل بین هر پاس — Chipping + Wire Brush

  VT بین پاس — Hold Point در ITP

  Profile پاس: صاف و بدون شیار عمیق

  ولتاژ مطابق WPS — ≥ حداقل تعیین‌شده

  زاویه Travel Angle صحیح — 5–15° Push

📋 معیار پذیرش — ASME Sec. IX QW-191.2.2 (RT)

Isolated: مجموع ≤ t/3 و حداکثر 6mm — در هر 150mm
  Linear (در امتداد جوش): طول ≤ t/3 یا 6mm (هر کدام کمتر) — QW-191.2.2(c)
  Elongated: هر طول > 3× عرض — Linear محسوب می‌شود
  QW-191.2.2 (c)
  B31.3 Table 341.3.2

🔧 روش اصلاح

موقعیت دقیق با RT: عمق تخمینی از Radiograph

  Grinding: از سطح تا رسیدن به Slag — تأیید حذف کامل با VT

  Excavation Profile: شیار U-Shape برای دسترسی خوب الکترود

  جوش تعمیری: با الکترود Ø2.5mm — کنترل Slag بلافاصله

  RT تعمیر: همان محدوده + 25mm هر طرف

⑦ ترک هیدروژنی (Hydrogen-Induced Cracking)

💧

ترک هیدروژنی — HIC / HIDC

  Hydrogen-Induced Cracking / Cold Cracking / Delayed Cracking

  ISO 6520-1 Group 1 | ترک تأخیری — تا 72h بعد از جوش | HAZ بیشتر

شدت
  CRITICAL

🔍 شناخت بصری

ممکن است هیچ‌وقت با VT دیده نشود — MT/PT الزامی

  معمولاً در HAZ (Heat Affected Zone)

  موازی یا عمود بر خط ذوب

  ممکن است 48–72 ساعت پس از جوش ظاهر شود

  در سرویس Sour (H₂S): SSC — شکست ترد

⚠️ علل ایجاد

سه عامل همزمان: هیدروژن + تنش + میکروساختار حساس

  الکترود مرطوب (Low-H جذب رطوبت)

  Carbon Equivalent بالا — CE > 0.42

  Preheat ناکافی — Martensite در HAZ

  سردایش سریع — PWHT انجام نشده

  Hardness HAZ بیش از حد — > 248 HV (NACE MR0175)

🛡️ پیشگیری

الکترود Low-Hydrogen (H4 یا H8) — نگهداری در Quiver

  Preheat مطابق B31.3 Table 330.1.1 + CET Method

  PWHT — ویژه سرویس Sour و Cr-Mo

  Hardness Survey پس از جوش: NACE MR0175 / ISO 15156

  Delay before NDT: حداقل 48h برای متریال حساس

📋 معیار پذیرش و زمان NDT

هر ترک: صفر — بدون استثنا — Table 341.3.2 (A)
  NDT Delay برای CE > 0.41: حداقل 48h پس از PWHT
  Hardness HAZ: ≤ 248 HV (NACE MR0175) یا ≤ 22 HRC
  NACE MR0175 / ISO 15156
  ASME Sec. IX QW-191 + MT/PT

🔧 روش اصلاح — بحرانی‌ترین مورد

توقف فوری و NCR: صدور NCR — اطلاع Engineering و Client

  بررسی Hardness: Portable Hardness Test روی کل HAZ اتصال

  Excavation کامل: کل ناحیه ترک‌دار — MT/PT تأیید کند

  PWHT پیش از تعمیر: در صورت نیاز — کاهش Hardness

  اصلاح WPS: افزایش Preheat — تغییر الکترود به H4

  MT/PT پس از 48h: بررسی Delayed Cracking مجدد

  گزارش Metallurgical: در موارد تکراری — Root Cause Analysis

⑧ انعقاد سرد / همپوشانی (Overlap / Cold Lap)

🌊

Overlap / Cold Lap

  Overlap / Cold Lap / Rollover — No Fusion at Toe

  ISO 6520-1 Group 5 | Cap Pass — بدون ذوب لبه جوش روی فلز پایه

شدت
  MEDIUM–HIGH

🔍 شناخت بصری

فلز جوش روی فلز پایه نشسته اما ذوب نشده

  لبه جوش یخ می‌زند — زاویه تیز بدون ذوب

  با نور کافی و زاویه مناسب VT قابل رویت

  پس از سرد شدن — شیار نازک در لبه پاس

  در MT: نشانه‌دهی موازی لبه Cap

⚠️ علل ایجاد

آمپر پایین: فلز مذاب روی سطح سرد گسترش می‌یابد

  Travel Speed زیاد: زمان ذوب ناکافی

  Weave بدون توقف لبه: فلز Roll می‌کند

  زاویه Work Angle نامناسب — قوس از لبه فاصله دارد

  سطح سرد: Preheat ناکافی

🛡️ پیشگیری

آمپر کافی — Travel Speed مناسب

  Weave با توقف 1–2 ثانیه روی لبه

  زاویه Work Angle: 60–80° از سطح لوله

  Preheat مطابق WPS — سطح گرم

  VT بلافاصله پس از Cap — هنوز دیدن آسان است

📋 معیار پذیرش — ASME B31.3 Table 341.3.2 (G)

VT: صفر — هر Overlap یا Cold Lap reject است
  Normal و Severe Cyclic: هر دو — صفر
  Table 341.3.2 (G)
  AWS B1.11 Section 5 (VEW)

🔧 روش اصلاح

Grinding لبه Cap: حذف ناحیه Overlap تا رسیدن به ذوب سالم

  بررسی ضخامت: UT Thickness — حفظ t_min الزامی

  جوش Button Pass: روی ناحیه Grind‌شده با آمپر مناسب

  VT نهایی: اطمینان از لبه ذوب صاف

جدول تشخیص عیوب با روش‌های NDT

مرجع: ASME Sec. V Art. 1 Table T-120 — قابلیت شناسایی هر روش NDT برای عیوب مختلف. انتخاب روش NDT باید در ITP و Inspection Procedure پروژه مشخص باشد.

عیب	VT	PT	MT	RT (X-Ray/γ)	UT (Pulse-Echo)	UT TOFD / PAUT	مرجع NDT	

Crack (سطحی)	محدود	عالی	عالی	محدود	محدود	خوب	Sec.V Art.6 (PT) Art.7 (MT)	

Crack (داخلی)	✗	✗	✗	بسته به جهت	خوب	عالی	Sec.V Art.4 (UT)	

Incomplete Penetration	داخل لوله	✗	✗	عالی	خوب	عالی	Sec.V Art.2 (RT)	

Lack of Fusion	✗	✗	✗	ضعیف (جهت)	خوب	عالی	TOFD ارجح	

Undercut	عالی	خوب	خوب	محدود	✗	✗	Sec.V Art.9 (VT)	

Porosity (داخلی)	فقط سطحی	سطحی	✗	عالی	خوب	خوب	RT بهترین	

Slag Inclusion	✗	✗	✗	عالی	خوب	خوب	Sec.V Art.2 (RT)	

HIC / Cold Crack	✗	عالی (48h+)	عالی (48h+)	محدود	خوب	عالی	MT/PT بعد 48h	

Overlap / Cold Lap	عالی	خوب	خوب	✗	✗	✗	VT + AWS B1.11	

⚠️ محدودیت RT در تشخیص LOF و Crack — ASME Sec. V Art. 2 T-285
  RT برای Lack of Fusion و Crack موازی با پرتو قابلیت تشخیص ضعیفی دارد — زیرا این عیوب عمق ناچیزی دارند و اختلاف جذب پرتو ایجاد نمی‌کنند. در پروژه‌هایی که LOF یا Crack HAZ نگران‌کننده است، UT TOFD یا PAUT باید در ITP به‌عنوان روش تکمیلی تعریف شود. این انتخاب تکنیکال است و نه ترجیح — هر دو روش در ASME Sec. V معتبرند.

محدودیت‌های تعمیر — الزامات کد

⚠️

محدودیت‌های قانونی تعمیر جوش

  مرجع: ASME B31.3 Para 328.6 | ASME Sec. IX QW-202 | API RP 577 Sec. 10

ASME B31.3 Para 328.6.1

  تعداد تعمیر

  کد تعداد تعمیر را محدود نمی‌کند اما هر تعمیر باید طبق Repair WPS باشد. پروژه معمولاً در ITP حداکثر 2–3 تعمیر تعریف می‌کند. تعمیر بیشتر نیاز موافقت Engineering دارد.

Para 328.6.2

  Repair WPS جداگانه

  تعمیر جوش الزاماً نیاز Repair WPS مجزا ندارد اگر WPS اصلی پوشش دهد — اما در اغلب پروژه‌های EPC یک Repair WPS جداگانه الزامی است.

ASME Sec. IX QW-202.2

  Partial Penetration Repair

  تعمیر جزئی (Partial Repair) مجاز است مشروط به اینکه WPS مکمل پوشش دهد. تعمیر کامل (Full Removal) برای ترک‌ها الزامی است.

API RP 577 Sec. 10.3

  مستندسازی تعمیر

  هر تعمیر باید در Weld Repair Log ثبت شود: موقعیت، علت، WPS، جوشکار، NDT قبل و بعد. این مدرک باید به ITP و Weld Map اضافه شود.

NACE MR0175 / ISO 15156

  سرویس Sour — Hardness

  پس از هر تعمیر در سرویس H₂S: Hardness Survey الزامی. HAZ ≤ 248 HV10 یا ≤ 22 HRC. تعمیر بدون PWHT در P-No.1 > 19mm در Sour Service: غیرقابل قبول.

B31.3 Para 328.6.3

  NDT پس از تعمیر

  تعمیر باید با همان روش NDT اولیه تست شود — به‌علاوه هر روش اضافی که Engineering تعیین کند. گزارش NDT تعمیر باید به پکیج اصلی پیوست شود.

خلاصه سریع — ماتریس عیوب و اولویت کنترل

  برای مرور سریع در میدان — هر عیب با مهم‌ترین مشخصه‌اش:

Crack
All Types

پذیرش VT/RT/UTصفر مطلق

  بهترین تشخیصMT/PT + TOFD

  اقدام فوریStop Work + NCR

Incomplete Penetration
Root Pass

Normal Service≤ 1.6mm AND ≤ 0.2t

  Severe Cyclicصفر

  بهترین تشخیصRT یا TOFD

Lack of Fusion
Sidewall / Interpass

پذیرش VT/RT/UTصفر مطلق

  ضعف RTجهت موازی پرتو

  بهترین تشخیصUT TOFD / PAUT

Undercut
Cap Toe

Normal Service≤ 1mm یا ≤ 1/6t

  Severe Cyclic≤ 0.4mm

  ابزار اندازه‌گیریPit Gauge الزامی

Porosity
Scattered / Cluster

VT سطحیصفر

  RT داخلی≤ t × 65mm² / 150mm

  بهترین تشخیصRT

Slag Inclusion
Linear / Isolated

Isolated RT≤ t/3 یا 6mm

  Linear RTسخت‌تر — ≤ t/3

  پیشگیریVT بین پاس HP

HIC / Delayed Crack
HAZ — Cold Crack

پذیرشصفر مطلق

  زمان NDTMT/PT بعد 48h

  Hardness≤ 248 HV (NACE)

Overlap / Cold Lap
Cap Toe

پذیرش VTصفر

  بهترین تشخیصVT با نور مناسب

  اصلاحGrinding + Button Pass

چک‌لیست بازرس — کنترل عیوب در میدان

🔍

چک‌لیست شناسایی عیب و اقدام بازرس

  مرجع: API RP 577 Sec. 9 | ASME B31.3 Para 341.4 | AWS B1.11

1

  روشنایی VT: حداقل 500 Lux روی سطح جوش — اندازه‌گیری با LuxmeterASME Sec. V Art. 9 T-952

2

  زاویه دید: حداقل 30° از سطح — فاصله ≤ 600mmASME Sec. V Art. 9 T-952

3

  تمیزی سطح: سرباره، ترشح جوش (Spatter) و آلودگی قبل از VT برداشته شودAWS B1.11 Section 4

4

  Pit Gauge: برای اندازه‌گیری Undercut — نه تخمین بصریB31.3 Table 341.3.2 (B)

5

  Reinforcement: با Weld Gauge اندازه‌گیری — نه تخمینTable 341.3.2 (C)

6

  Crack شک: اگر خطی مشاهده شد — بلافاصله PT یا MT — هرگز VT به‌تنهایی کافی نیستSec. V Art. 6/7

7

  Arc Strike: هر نقطه سوختگی خارج از Zone جوش باید Grind + PT/MT شودAPI RP 577 Sec. 9.5

8

  Spatter: Spatter شدید علامت مشکل پارامتر است — ثبت و پیگیری WPSAWS B1.11 Section 5

9

  زمان NDT برای HIC: برای متریال CE >0.41 و ضخامت >25mm — حداقل 48h صبر کنیدAPI RP 577 Sec. 9.8

10

  VT گزارش: قبل از NDT صادر شود — نه بعد از RT — VT مستقل استB31.3 Para 341.4.1

11

  عیب یا Discontinuity؟ اول اندازه‌گیری — بعد مقایسه با Table 341.3.2 — سپس تصمیمASME Sec. V T-170

12

  NCR صادر کنید اگر: هر ترک — Undercut از حد مجاز — IP در Severe Cyclic — Overlap — هر عیب بدون محدودیتB31.3 Table 341.3.2

🚨 خط قرمز بازرس — هرگز این اشتباهات را نکنید
  (1) VT را با چشم غیرمسلح و بدون نور کافی انجام ندهید — نور طبیعی و سایه کافی نیستند.

  (2) Undercut را با چشم تخمین نزنید — Pit Gauge الزامی است.

  (3) هرگز کلمه "Defect" را قبل از مقایسه با معیار استاندارد به‌کار نبرید.

  (4) RT برای LOF و Crack موازی قابل اطمینان نیست — اگر WPS نگران‌کننده است UT TOFD بخواهید.

  (5) تعمیر بدون NCR و Repair WPS انجام ندهید — هر تعمیر باید مستند باشد.

  (6) برای متریال حساس (CE بالا، Sour Service) NDT را بلافاصله پس از جوش انجام ندهید — 48 ساعت صبر کنید.

→ فصل ۳: مراحل جوشکاری
  فصل ۵: آزمون‌های NDT — RT, UT, MT, PT ←

⚡ مراجع: ASME B31.3 Table 341.3.2 | ASME Sec. V Art. 1,2,4,6,7,9 | ASME Sec. IX QW-191 | API RP 577 Sec. 9-10 | AWS B1.11 | NACE MR0175 / ISO 15156

  تهیه و تنظیم: PIPING STUDIO | @piping_studio

  © 2026 Piping Studio — Weld Defects Guide
